Repository: GM-ITA/XRD-

The .inp file contains the script for the sequential refinement in Topas v.6. 

It generates two output text files: a .res file containing all parameters required for data analysis and a .txt containing the raw and fitted data. 
The .res file includes cell parameters, Rwp, temperature in K and °C, volume and phase weight. The output can be modified in the local.inp file where the macro is defined.
The .txt file contains the observed pattern, the calculated one and the difference between them.

Both .txt and .res file are given as examples.

Each .ipynb notebook contains a Python script to visualise the outputs.
1) Plot_parameters.ipynb reads the .res file and plot the selected parameters;
2) Plot_patterns_Ref.ipynb provides scripts for single-pattern visualisation and for generating a waterfall plot of selected patterns.

File: Cu26_TET_985_TOT_test2.res
index T_C T_K Rwp a b c vol b_eq %wt
    0.00000   985.00000  1258.15000     7.64689     3.03595     3.03595     4.29351    39.57331     2.15577    99.63690
    1.00000   962.00000  1235.15000     6.88010     3.03535     3.03535     4.29267    39.55003     2.12514    99.63799
    2.00000   939.00000  1212.15000     6.31235     3.03465     3.03465     4.29153    39.52123     2.08938    99.19304
    3.00000   915.00000  1188.15000     6.07584     3.03387     3.03387     4.29037    39.49010     2.03760    98.16872
    4.00000   892.00000  1165.15000     6.03779     3.03301     3.03301     4.28936    39.45851     1.98189    97.16416
    5.00000   868.00000  1141.15000     6.08520     3.03210     3.03210     4.28810    39.42322     1.93022    96.38105
    6.00000   845.00000  1118.15000     6.63404     3.03122     3.03122     4.28707    39.39099     1.87824    96.35680
    7.00000   822.00000  1095.15000     7.20396     3.03024     3.03024     4.28634    39.35862     1.82717    96.34063
    8.00000   798.00000  1071.15000     7.86428     3.02933     3.02933     4.28535    39.32607     1.79467    96.34753
    9.00000   775.00000  1048.15000     8.37087     3.02835     3.02835     4.28407    39.28881     1.76467    94.14125
   10.00000   751.00000  1024.15000     8.24298     3.02709     3.02709     4.28263    39.24298     1.72726    93.38398
   11.00000   728.00000  1001.15000     7.86507     3.02525     3.02525     4.28100    39.18028     1.72394    92.08396
   12.00000   704.00000   977.15000     8.03284     3.02362     3.02362     4.27878    39.11773     1.69058    90.86590
   13.00000   681.00000   954.15000     8.42235     3.02236     3.02236     4.27745    39.07311     1.66611    90.48515
   14.00000   657.00000   930.15000     8.53803     3.02159     3.02159     4.27640    39.04368     1.64130    90.60911
   15.00000   634.00000   907.15000     8.49794     3.02097     3.02097     4.27546    39.01908     1.60207    91.63399
   16.00000   610.00000   883.15000     8.33188     3.02055     3.02055     4.27446    38.99889     1.56108    92.06612
   17.00000   587.00000   860.15000     8.51226     3.02014     3.02014     4.27375    38.98192     1.51933    92.81474
   18.00000   564.00000   837.15000     8.99690     3.01975     3.01975     4.27278    38.96298     1.47766    94.01931
   19.00000   540.00000   813.15000    10.12428     3.01925     3.01925     4.27239    38.94658     1.41007    95.47089
   20.00000   517.00000   790.15000    11.78840     3.01863     3.01863     4.27216    38.92856     1.34020    96.61669
   21.00000   493.00000   766.15000    13.65849     3.01740     3.01740     4.27292    38.90377     1.23751    97.50746
   22.00000   469.00000   742.15000    15.22820     3.01487     3.01487     4.27710    38.87638     1.15854   100.00000
   23.00000   446.00000   719.15000    13.18427     3.00723     3.00723     4.29714    38.86096     1.38664   100.00000
   24.00000   423.00000   696.15000    14.12399     3.00672     3.00672     4.29581    38.83571     1.37252   100.00000
   25.00000   399.00000   672.15000    15.09174     3.00561     3.00561     4.29521    38.80174     1.31953   100.00000
   26.00000   375.00000   648.15000    16.22261     3.00431     3.00431     4.29463    38.76272     1.26358   100.00000
   27.00000   352.00000   625.15000    17.61050     3.00289     3.00289     4.29375    38.71835     1.18861   100.00000
   28.00000   328.00000   601.15000    19.44231     3.00146     3.00146     4.29268    38.67162     1.10710   100.00000
   29.00000   305.00000   578.15000    21.53146     3.00133     3.00133     4.28980    38.64249     0.96920   100.00000
   30.00000   281.00000   554.15000    23.29410     3.00174     3.00174     4.28365    38.59752     0.90513   100.00000
   31.00000   257.00000   530.15000    24.09647     3.00293     3.00293     4.27629    38.56179     0.91095   100.00000
   32.00000   234.00000   507.15000    24.63182     3.00287     3.00287     4.27302    38.53072     0.89791   100.00000
   33.00000   210.00000   483.15000    23.75135     3.00376     3.00376     4.26646    38.49446     0.91180   100.00000
   34.00000   187.00000   460.15000    20.02336     3.00536     3.00536     4.25780    38.45714     1.08680   100.00000
   35.00000   163.00000   436.15000    17.43456     3.00553     3.00553     4.25291    38.41749     1.14579   100.00000
   36.00000   140.00000   413.15000    17.52343     3.00460     3.00460     4.25163    38.38204     1.09034   100.00000
   37.00000   116.00000   389.15000    17.73982     3.00369     3.00369     4.25035    38.34728     1.05995   100.00000
   38.00000    92.00000   365.15000    18.08355     3.00281     3.00281     4.24919    38.31442     1.01109   100.00000
   39.00000    68.00000   341.15000    18.34358     3.00193     3.00193     4.24797    38.28106     0.97768   100.00000
   40.00000    47.00000   320.15000    18.47847     3.00110     3.00110     4.24685    38.24974     0.94059   100.00000
   41.00000    26.00000   299.15000    18.70769     3.00024     3.00024     4.24570    38.21756     0.89988   100.00000
